Repository: ORNL-MDF/Myna

# Myna

**NOTE**: This repository contains working examples of the workflow, but on-going
development may change directory structures, output files, etc. from previous versions.
Detailed documentation for Myna can be found at
[https://ornl-mdf.github.io/myna-docs/](https://ornl-mdf.github.io/Myna/).

## Description

Myna is a framework to facilitate modeling and simulation workflows for additive
manufacturing based on build data stored in a digital factory framework, initially
developed for the database structure maintained by ORNL MDF's Peregrine tool.

There are three top-level submodules within Myna:

- `core`: contains class definitions for metadata, file types, and workflow components,
as well as the core functionality for running Myna workflows
- `application`: implementations of wrappers for various models to satisfy the
requirements of the defined Myna workflow steps
- `database`: implementations of readers for different database types

# Download Myna to your user home directory (assumed in example) or your desired directory
cd $HOME
git clone https://github.com/ORNL-MDF/Myna
```

Installation and usage using `uv`:

```bash

# Sync the repository environment from the checked-in lockfile
cd $HOME/Myna
uv sync --frozen

# To work on Myna itself, include the development tools as well
uv sync --frozen --extra dev

# You can also activate the repository virtual environment directly

# Run an example
cd $HOME/Myna/examples/cases/solidification_part
myna config --output ic.yaml
myna run --input ic.yaml
```

External, non-Python dependencies are required depending on which applications you
intend to use:

- [3DThesis](https://github.com/ORNL-MDF/3DThesis), commit 646d461 or later
- Condor, for Condor heat-transfer workflows
- [AdditiveFOAM](https://github.com/ORNL/AdditiveFOAM), version 1.0
- [ExaCA](https://github.com/LLNL/ExaCA), version 1.3 or later

## Usage

Myna input files define the order of simulation steps and the options for each step.
Optional workspaces can also be created as `.yaml` or `.myna-workspace` files that can
be referenced to share common settings across multiple input files. Runnable workflow
cases live in `examples/cases/`, sample databases in `examples/databases/`, example
workspace files in `examples/workspaces/`, and standalone Python API examples in
`examples/utils/`. See [examples/cases/README.md](examples/cases/README.md) for the
per-case dependency matrix,
[examples/utils/README.md](examples/utils/README.md) for standalone utility scripts, and
[examples/cases/solidification_part/readme.md](examples/cases/solidification_part/readme.md)
for detailed steps for one example case.

## Attribution

If you use Myna in your work, please cite the version of Myna used via the Zenodo DOI
([link to most recent release](https://zenodo.org/doi/10.5281/zenodo.13345124)).
In addition, please cite any of the relevant journal articles:

- [Knapp et al. (2025)](https://doi.org/10.1016/j.commatsci.2025.114094) describes
  the background for Myna and the 3DThesis, AdditiveFOAM, and ExaCA applications for
  melt pool and microstructure simulations.
- [Knapp et al. (2023)](https://doi.org/10.1016/j.addma.2023.103861) introduces the
  concept of leverging the digital thread for simulations using the precursor to
  Myna and provides details on the solidification data clustering approach.

The `examples/databases/Peregrine` directory used for examples are from the publicly
available Peregrine v2023-10 dataset. If you use this data, please cite
[Scime et al. (2023)](https://doi.ccs.ornl.gov/dataset/be65285a-316d-534d-989e-eacb30cb6e46).

## Development

See the [guidelines](CONTRIBUTING.md) on how to contribute. Repository architecture is
summarized in [ARCHITECTURE.md](ARCHITECTURE.md), agent-oriented instructions are in
[AGENTS.md](AGENTS.md), and focused development/testing guidance is in
[docs/developer_guide.md](docs/developer_guide.md) and
[docs/testing.md](docs/testing.md).

# Mist Material Data

The material data in this folder is written to be compatible with
the Mist format [https://code.ornl.gov/mist/mist](https://code.ornl.gov/mist/mist).

The particular data files here are also stored in the mist_material_data repository
[https://code.ornl.gov/mist/mist_material_data](https://code.ornl.gov/mist/mist_material_data)

File: resources/mist_material_data/IN625.json
{
    "name": "IN625",
    "thermophysical_properties" : {
        "density": {
            "print_name": "Density",
            "value": 8440,
            "unit": "kg/m^3",
            "reference": "A. Capriccioli, P. Frosi, Multipurpose ANSYS FE procedure for welding processes simulation, Fusion engineering and Design 84(2-6) (2009) 546-553.",
            "uncertainty": "None",
            "print_symbol": "\\rho"
        },
        "specific_heat_solid": {
            "print_name": "Specific heat capacity (solid)",
            "value_laurent_poly": [[338.39, 0], [0.2441, 1]],
            "dependent_variable_print_name": "Temperature",
            "dependent_variable_print_symbol": "T",
            "dependent_variable_unit": "K", 
            "unit": "J/(kg~K)",
            "reference": "A. Capriccioli, P. Frosi, Multipurpose ANSYS FE procedure for welding processes simulation, Fusion engineering and Design 84(2-6) (2009) 546-553.",
            "uncertainty": "None",
            "print_symbol": "c_{p,s}"
        },
        "specific_heat_liquid": {
            "print_name": "Specific heat capacity (liquid)",
            "value": 709.25,
            "unit": "J/(kg~K)",
            "reference": "A. Capriccioli, P. Frosi, Multipurpose ANSYS FE procedure for welding processes simulation, Fusion engineering and Design 84(2-6) (2009) 546-553.",
            "uncertainty": "None",
            "print_symbol": "c_{p,l}"
        },
        "thermal_conductivity_solid": {
            "print_name": "Thermal conductivity (solid)",
            "value_laurent_poly": [[4.5847, 0], [0.0163, 1]],
            "dependent_variable_print_name": "Temperature",
            "dependent_variable_print_symbol": "T",
            "dependent_variable_unit": "C", 
            "unit": "J/(m~s~K)",
            "reference": "A. Capriccioli, P. Frosi, Multipurpose ANSYS FE procedure for welding processes simulation, Fusion engineering and Design 84(2-6) (2009) 546-553.",
            "uncertainty": "None",
            "print_symbol": "k_{s}"
        },
        "thermal_conductivity_liquid": {
            "print_name": "Thermal conductivity (liquid)",
            "value": 30.078,
            "unit": "J/(m~s~K)",
            "reference": "A. Capriccioli, P. Frosi, Multipurpose ANSYS FE procedure for welding processes simulation, Fusion engineering and Design 84(2-6) (2009) 546-553.",
            "uncertainty": "None",
            "print_symbol": "k_{l}"
        },
        "dynamic_viscosity": {
            "print_name": "Dynamic viscosity",
            "value": 7.0e-3,
            "unit": "kg/(m~s)",
            "reference": "R. Pawel, R. Williams, Survey of physical property data for several alloys, Oak Ridge National Lab., 1985.",
            "uncertainty": "None",
            "print_symbol": "\\mu"
        },
        "marangoni_coefficient": {
            "print_name": "Marangoni coefficient",
            "value": 2.0e-5,
            "unit": "N/(m~K)",
            "reference": "Z. Gan, Y. Lian, S.E. Lin, K.K. Jones, W.K. Liu, G.J. Wagner, Benchmark Study of Thermal Behavior, Surface Topography, and Dendritic Microstructure in Selective Laser Melting of Inconel 625, Integrating Materials and Manufacturing Innovation 8(2) (2019) 178-193.",
            "uncertainty": "None",
            "print_symbol": "\frac{\\partial \\gamma}{\\partial T}"
        },
        "thermal_expansion": {
            "print_name": "Thermal expansion, linear",
            "value": 5.0e-5,
            "unit": "1/K",
            "reference": "A. Capriccioli, P. Frosi, Multipurpose ANSYS FE procedure for welding processes simulation, Fusion engineering and Design 84(2-6) (2009) 546-553.",
            "uncertainty": "None",
            "print_symbol": "\\beta"
        },
        "latent_heat_fusion": {
            "print_name": "Latent heat of fusion",
            "value": 2.9e5,
            "unit": "J/kg",
            "reference": "A. Capriccioli, P. Frosi, Multipurpose ANSYS FE procedure for welding processes simulation, Fusion engineering and Design 84(2-6) (2009) 546-553.",
            "uncertainty": "None",
            "print_symbol": "L_{f}"
        },
        "latent_heat_vaporization": {
            "print_name": "Latent heat of vaporization",
            "value": 6.31e6,
            "unit": "J/kg",
            "reference": "Periodic Table, Nickel, 2020.",
            "uncertainty": "None",
            "print_symbol": "L_{v}"
        },
        "emissivity": {
            "print_name": "Emissivity",
            "value": 0.4,
            "unit": "None",
            "reference": "None",
            "uncertainty": "None",
            "print_symbol": "\\epsilon"
        },
        "molecular_mass": {
            "print_name": "Molecular mass",
            "value": 58.69,
            "unit": "g/mol",
            "reference": "Periodic Table, Nickel, 2020.",
            "uncertainty": "None",
            "print_symbol": "M"
        },
        "liquidus_temperature": {
            "print_name": "Liquidus temperature",
            "value": 1623,
            "unit": "K",
            "reference": "R. Pawel, R. Williams, Survey of physical property data for several alloys, Oak Ridge National Lab., 1985.",
            "uncertainty": "None",
            "print_symbol": "T_{l}"
        },
        "solidus_eutectic_temperature": {
            "print_name": "Solidus/eutecic temperature",
            "value": 1563,
            "unit": "K",
            "reference": "R. Pawel, R. Williams, Survey of physical property data for several alloys, Oak Ridge National Lab., 1985.",
            "uncertainty": "None",
            "print_symbol": "T_{s}"
        },
        "vaporization_temperature": {
            "print_name": "Vaporization temperature",
            "value": 3000,
            "unit": "K",
            "reference": "None",
            "uncertainty": "None",
            "print_symbol": "T_{v}"
        }
    },
    "note": "None."
}

File: resources/mist_material_data/IN718.json
{
    "name": "IN718",
    "thermophysical_properties" : {
        "density": {
            "print_name": "Density",
            "value": 8170,
            "unit": "kg/m^3",
            "reference": "A.S. Agazhanov, D.A. Samoshkin, Y.M. Kozlovskii, Thermophysical properties of Inconel 718 alloy, Journal of Physics: Conference Series 1382(1) (2019) 012175.",
            "uncertainty": "None",
            "print_symbol": "\\rho"
        },
        "specific_heat_solid": {
            "print_name": "Specific heat capacity (solid)",
            "value_laurent_poly": [[362.0, 0], [2.118e-1, 1]],
            "dependent_variable_print_name": "Temperature",
            "dependent_variable_print_symbol": "T",
            "dependent_variable_unit": "K", 
            "unit": "J/(kg~K)",
            "reference": "A.S. Agazhanov, D.A. Samoshkin, Y.M. Kozlovskii, Thermophysical properties of Inconel 718 alloy, Journal of Physics: Conference Series 1382(1) (2019) 012175.",
            "uncertainty": "None",
            "print_symbol": "c_{p,s}"
        },
        "specific_heat_liquid": {
            "print_name": "Specific heat capacity (liquid)",
            "value": 775.0,
            "unit": "J/(kg~K)",
            "reference": "H. Hosaeus, A. Seifter, E. Kaschnitz, G. Pottlacher, Thermophysical properties of solid and liquid Inconel 718 alloy, High Temperatures High Pressures(UK) 33(4) (2001) 405-410.",
            "uncertainty": "None",
            "print_symbol": "c_{p,l}"
        },
        "thermal_conductivity_solid": {
            "print_name": "Thermal conductivity (solid)",
            "value_laurent_poly": [[5.291, 0], [0.0152, 1], [1.382e-6, 2]],
            "dependent_variable_print_name": "Temperature",
            "dependent_variable_print_symbol": "T",
            "dependent_variable_unit": "C", 
            "unit": "J/(m~s~K)",
            "reference": "A.S. Agazhanov, D.A. Samoshkin, Y.M. Kozlovskii, Thermophysical properties of Inconel 718 alloy, Journal of Physics: Conference Series 1382(1) (2019) 012175.",
            "uncertainty": "None",
            "print_symbol": "k_{s}"
        },
        "thermal_conductivity_liquid": {
            "print_name": "Thermal conductivity (liquid)",
            "value": 30.0,
            "unit": "J/(m~s~K)",
            "reference": "H. Hosaeus, A. Seifter, E. Kaschnitz, G. Pottlacher, Thermophysical properties of solid and liquid Inconel 718 alloy, High Temperatures High Pressures(UK) 33(4) (2001) 405-410.",
            "uncertainty": "None",
            "print_symbol": "k_{l}"
        },
        "dynamic_viscosity": {
            "print_name": "Dynamic viscosity",
            "value": 7.0e-3,
            "unit": "kg/(m~s)",
            "reference": "Z. Gan, Y. Lian, S.E. Lin, K.K. Jones, W.K. Liu, G.J. Wagner, Benchmark Study of Thermal Behavior, Surface Topography, and Dendritic Microstructure in Selective Laser Melting of Inconel 625, Integrating Materials and Manufacturing Innovation 8(2) (2019) 178-193.",
            "uncertainty": "None",
            "print_symbol": "\\mu"
        },
        "marangoni_coefficient": {
            "print_name": "Marangoni coefficient",
            "value": 2.0e-5,
            "unit": "N/(m~K)",
            "reference": "Z. Gan, Y. Lian, S.E. Lin, K.K. Jones, W.K. Liu, G.J. Wagner, Benchmark Study of Thermal Behavior, Surface Topography, and Dendritic Microstructure in Selective Laser Melting of Inconel 625, Integrating Materials and Manufacturing Innovation 8(2) (2019) 178-193.",
            "uncertainty": "None",
            "print_symbol": "\frac{\\partial \\gamma}{\\partial T}"
        },
        "thermal_expansion": {
            "print_name": "Thermal expansion, linear",
            "value": 1.07e-5,
            "unit": "1/K",
            "reference": "A.S. Agazhanov, D.A. Samoshkin, Y.M. Kozlovskii, Thermophysical properties of Inconel 718 alloy, Journal of Physics: Conference Series 1382(1) (2019) 012175.",
            "uncertainty": "None",
            "print_symbol": "\\beta"
        },
        "latent_heat_fusion": {
            "print_name": "Latent heat of fusion",
            "value": 1.96e5,
            "unit": "J/kg",
            "reference": "A.S. Agazhanov, D.A. Samoshkin, Y.M. Kozlovskii, Thermophysical properties of Inconel 718 alloy, Journal of Physics: Conference Series 1382(1) (2019) 012175.",
            "uncertainty": "None",
            "print_symbol": "L_{f}"
        },
        "latent_heat_vaporization": {
            "print_name": "Latent heat of vaporization",
            "value": 6.31e6,
            "unit": "J/kg",
            "reference": "Periodic Table, Nickel, 2020.",
            "uncertainty": "None",
            "print_symbol": "L_{v}"
        },
        "emissivity": {
            "print_name": "Emissivity",
            "value": 0.3,
            "unit": "None",
            "reference": "B.P. Keller, S.E. Nelson, K.L. Walton, T.K. Ghosh, R.V. Tompson, S.K. Loyalka, Total hemispherical emissivity of Inconel 718, Nuclear Engineering and Design 287 (2015) 11-18.",
            "uncertainty": "None",
            "print_symbol": "\\epsilon"
        },
        "molecular_mass": {
            "print_name": "Molecular mass",
            "value": 58.69,
            "unit": "g/mol",
            "reference": "Periodic Table, Nickel, 2020.",
            "uncertainty": "None",
            "print_symbol": "M"
        },
        "liquidus_temperature": {
            "print_name": "Liquidus temperature",
            "value": 1623,
            "unit": "K",
            "reference": "H. Hosaeus, A. Seifter, E. Kaschnitz, G. Pottlacher, Thermophysical properties of solid and liquid Inconel 718 alloy, High Temperatures High Pressures(UK) 33(4) (2001) 405-410.",
            "uncertainty": "None",
            "print_symbol": "T_{l}"
        },
        "solidus_eutectic_temperature": {
            "print_name": "Solidus/eutecic temperature",
            "value": 1563,
            "unit": "K",
            "reference": "H. Hosaeus, A. Seifter, E. Kaschnitz, G. Pottlacher, Thermophysical properties of solid and liquid Inconel 718 alloy, High Temperatures High Pressures(UK) 33(4) (2001) 405-410.",
            "uncertainty": "None",
            "print_symbol": "T_{s}"
        },
        "vaporization_temperature": {
            "print_name": "Vaporization temperature",
            "value": 3000,
            "unit": "K",
            "reference": "None",
            "uncertainty": "None",
            "print_symbol": "T_{v}"
        }
    },
    "note": "All temperature-dependent expressions use units of K. The dynamic viscosity and Marangoni coefficent values are from IN625 references. The latent heat of vaporization and molecular mass are taken from pure nickel references. The emissivity is an estimate of total hemispherical emissivity on a smooth surface. Actual emissivity depends on the surface condition."
}

File: resources/mist_material_data/SS316H.json
{
    "name": "SS316H",
    "thermophysical_properties" : {
        "density": {
            "print_name": "Density at 298 K",
            "value": 7955,
            "unit": "kg/m^3",
            "reference": "C.S. Kim, Thermophysical properties of stainless steels, Argonne National Laboratory, Argonne, Illinois, 1975.",
            "uncertainty": "None",
            "print_symbol": "\\rho"
        },
        "specific_heat_solid": {
            "print_name": "Specific heat capacity (solid)",
            "value_laurent_poly": [[386.7, 0], [1.329e-1, 1]],
            "dependent_variable_print_name": "Temperature",
            "dependent_variable_print_symbol": "T",
            "dependent_variable_unit": "K",
            "unit": "J/(kg~K)",
            "reference": "C.S. Kim, Thermophysical properties of stainless steels, Argonne National Laboratory, Argonne, Illinois, 1975.",
            "uncertainty": "None",
            "print_symbol": "c_{p,s}"
        },
        "specific_heat_liquid": {
            "print_name": "Specific heat capacity (liquid)",
            "value": 770.4,
            "unit": "J/(kg~K)",
            "reference": "C.S. Kim, Thermophysical properties of stainless steels, Argonne National Laboratory, Argonne, Illinois, 1975.",
            "uncertainty": "None",
            "print_symbol": "c_{p,l}"
        },
        "thermal_conductivity_solid": {
            "print_name": "Thermal conductivity (solid)",
            "value_laurent_poly": [[0.6658, 0], [1.571e-2, 1]],
            "dependent_variable_print_name": "Temperature",
            "dependent_variable_print_symbol": "T",
            "dependent_variable_unit": "K",
            "unit": "J/(m~s~K)",
            "reference": "C.S. Kim, Thermophysical properties of stainless steels, Argonne National Laboratory, Argonne, Illinois, 1975.",
            "uncertainty": "None",
            "print_symbol": "k_{s}"
        },
        "thermal_conductivity_liquid": {
            "print_name": "Thermal conductivity (liquid)",
            "value_laurent_poly": [[10.61, 0], [3.279e-3, 1]],
            "dependent_variable_print_name": "Temperature",
            "dependent_variable_print_symbol": "T",
            "dependent_variable_unit": "K",
            "unit": "J/(m~s~K)",
            "reference": "C.S. Kim, Thermophysical properties of stainless steels, Argonne National Laboratory, Argonne, Illinois, 1975.",
            "uncertainty": "None",
            "print_symbol": "k_{l}"
        },
        "dynamic_viscosity": {
            "print_name": "Dynamic viscosity at 1730 K",
            "value": 2.188e-3,
            "unit": "kg/(m~s)",
            "reference": "C.S. Kim, Thermophysical properties of stainless steels, Argonne National Laboratory, Argonne, Illinois, 1975.",
            "uncertainty": "None",
            "print_symbol": "\\mu"
        },
        "thermal_expansion": {
            "print_name": "Thermal expansion, linear, at 1730 K",
            "value": 3.101e-5,
            "unit": "1/K",
            "reference": "C.S. Kim, Thermophysical properties of stainless steels, Argonne National Laboratory, Argonne, Illinois, 1975.",
            "uncertainty": "None",
            "print_symbol": "\\beta"
        },
        "latent_heat_fusion": {
            "print_name": "Latent heat of fusion",
            "value": 2.68e5,
            "unit": "J/kg",
            "reference": "C.S. Kim, Thermophysical properties of stainless steels, Argonne National Laboratory, Argonne, Illinois, 1975.",
            "uncertainty": "None",
            "print_symbol": "L_{f}"
        },
        "latent_heat_vaporization": {
            "print_name": "Latent heat of vaporization",
            "value": 7.41e6,
            "unit": "J/kg",
            "reference": "C.S. Kim, Thermophysical properties of stainless steels, Argonne National Laboratory, Argonne, Illinois, 1975.",
            "uncertainty": "None",
            "print_symbol": "L_{v}"
        },
        "emissivity": {
            "print_name": "Emissivity",
            "value": 0.4,
            "unit": "None",
            "reference": "None",
            "uncertainty": "None",
            "print_symbol": "\\epsilon"
        },
        "molecular_mass": {
            "print_name": "Molecular mass",
            "value": 55.845,
            "unit": "g/mol",
            "reference": "None",
            "uncertainty": "None",
            "print_symbol": "M"
        },
        "liquidus_temperature": {
            "print_name": "Liquidus temperature",
            "value": 1730,
            "unit": "K",
            "reference": "C.S. Kim, Thermophysical properties of stainless steels, Argonne National Laboratory, Argonne, Illinois, 1975.",
            "uncertainty": "None",
            "print_symbol": "T_{l}"
        },
        "solidus_eutectic_temperature": {
            "print_name": "Solidus/eutecic temperature",
            "value": 1670,
            "unit": "K",
            "reference": "C.S. Kim, Thermophysical properties of stainless steels, Argonne National Laboratory, Argonne, Illinois, 1975.",
            "uncertainty": "None",
            "print_symbol": "T_{s}"
        },
        "vaporization_temperature": {
            "print_name": "Vaporization temperature",
            "value": 3090,
            "unit": "K",
            "reference": "C.S. Kim, Thermophysical properties of stainless steels, Argonne National Laboratory, Argonne, Illinois, 1975.",
            "uncertainty": "None",
            "print_symbol": "T_{v}"
        },
        "laser_absorption": {
            "print_name": "Laser absorption",
            "value": 0.36,
            "unit": "None",
            "reference": "None",
            "uncertainty": "None",
            "print_symbol": "\\alpha"
        }
    },
    "note": "This file currently excludes the surface tension, marangoni coefficient, and the vapor pressure due to the need for function representations other than Laurent polynomials. All references refer to SS316L data because of similarity of physical properties."
}

File: resources/mist_material_data/SS316L.json
{
    "name": "SS316L",
    "thermophysical_properties" : {
        "density": {
            "print_name": "Density at 298 K",
            "value": 7955,
            "unit": "kg/m^3",
            "reference": "C.S. Kim, Thermophysical properties of stainless steels, Argonne National Laboratory, Argonne, Illinois, 1975.",
            "uncertainty": "None",
            "print_symbol": "\\rho"
        },
        "specific_heat_solid": {
            "print_name": "Specific heat capacity (solid)",
            "value_laurent_poly": [[386.7, 0], [1.329e-1, 1]],
            "dependent_variable_print_name": "Temperature",
            "dependent_variable_print_symbol": "T",
            "dependent_variable_unit": "K", 
            "unit": "J/(kg~K)",
            "reference": "C.S. Kim, Thermophysical properties of stainless steels, Argonne National Laboratory, Argonne, Illinois, 1975.",
            "uncertainty": "None",
            "print_symbol": "c_{p,s}"
        },
        "specific_heat_liquid": {
            "print_name": "Specific heat capacity (liquid)",
            "value": 770.4,
            "unit": "J/(kg~K)",
            "reference": "C.S. Kim, Thermophysical properties of stainless steels, Argonne National Laboratory, Argonne, Illinois, 1975.",
            "uncertainty": "None",
            "print_symbol": "c_{p,l}"
        },
        "thermal_conductivity_solid": {
            "print_name": "Thermal conductivity (solid)",
            "value_laurent_poly": [[0.6658, 0], [1.571e-2, 1]],
            "dependent_variable_print_name": "Temperature",
            "dependent_variable_print_symbol": "T",
            "dependent_variable_unit": "K", 
            "unit": "J/(m~s~K)",
            "reference": "C.S. Kim, Thermophysical properties of stainless steels, Argonne National Laboratory, Argonne, Illinois, 1975.",
            "uncertainty": "None",
            "print_symbol": "k_{s}"
        },
        "thermal_conductivity_liquid": {
            "print_name": "Thermal conductivity (liquid)",
            "value_laurent_poly": [[10.61, 0], [3.279e-3, 1]],
            "dependent_variable_print_name": "Temperature",
            "dependent_variable_print_symbol": "T",
            "dependent_variable_unit": "K", 
            "unit": "J/(m~s~K)",
            "reference": "C.S. Kim, Thermophysical properties of stainless steels, Argonne National Laboratory, Argonne, Illinois, 1975.",
            "uncertainty": "None",
            "print_symbol": "k_{l}"
        },
        "dynamic_viscosity": {
            "print_name": "Dynamic viscosity at 1730 K",
            "value": 2.188e-3,
            "unit": "kg/(m~s)",
            "reference": "C.S. Kim, Thermophysical properties of stainless steels, Argonne National Laboratory, Argonne, Illinois, 1975.",
            "uncertainty": "None",
            "print_symbol": "\\mu"
        },
        "thermal_expansion": {
            "print_name": "Thermal expansion, linear, at 1730 K",
            "value": 3.101e-5,
            "unit": "1/K",
            "reference": "C.S. Kim, Thermophysical properties of stainless steels, Argonne National Laboratory, Argonne, Illinois, 1975.",
            "uncertainty": "None",
            "print_symbol": "\\beta"
        },
        "latent_heat_fusion": {
            "print_name": "Latent heat of fusion",
            "value": 2.68e5,
            "unit": "J/kg",
            "reference": "C.S. Kim, Thermophysical properties of stainless steels, Argonne National Laboratory, Argonne, Illinois, 1975.",
            "uncertainty": "None",
            "print_symbol": "L_{f}"
        },
        "latent_heat_vaporization": {
            "print_name": "Latent heat of vaporization",
            "value": 7.41e6,
            "unit": "J/kg",
            "reference": "C.S. Kim, Thermophysical properties of stainless steels, Argonne National Laboratory, Argonne, Illinois, 1975.",
            "uncertainty": "None",
            "print_symbol": "L_{v}"
        },
        "emissivity": {
            "print_name": "Emissivity",
            "value": 0.4,
            "unit": "None",
            "reference": "None",
            "uncertainty": "None",
            "print_symbol": "\\epsilon"
        },
        "molecular_mass": {
            "print_name": "Molecular mass",
            "value": 55.845,
            "unit": "g/mol",
            "reference": "None",
            "uncertainty": "None",
            "print_symbol": "M"
        },
        "liquidus_temperature": {
            "print_name": "Liquidus temperature",
            "value": 1730,
            "unit": "K",
            "reference": "C.S. Kim, Thermophysical properties of stainless steels, Argonne National Laboratory, Argonne, Illinois, 1975.",
            "uncertainty": "None",
            "print_symbol": "T_{l}"
        },
        "solidus_eutectic_temperature": {
            "print_name": "Solidus/eutecic temperature",
            "value": 1670,
            "unit": "K",
            "reference": "C.S. Kim, Thermophysical properties of stainless steels, Argonne National Laboratory, Argonne, Illinois, 1975.",
            "uncertainty": "None",
            "print_symbol": "T_{s}"
        },
        "vaporization_temperature": {
            "print_name": "Vaporization temperature",
            "value": 3090,
            "unit": "K",
            "reference": "C.S. Kim, Thermophysical properties of stainless steels, Argonne National Laboratory, Argonne, Illinois, 1975.",
            "uncertainty": "None",
            "print_symbol": "T_{v}"
        },
        "laser_absorption": {
            "print_name": "Laser absorption",
            "value": 0.36,
            "unit": "None",
            "reference": "None",
            "uncertainty": "None",
            "print_symbol": "\\alpha"
        }
    },
    "note": "This file currently excludes the surface tension, marangoni coefficient, and the vapor pressure due to the need for function representations other than Laurent polynomials."
}
